Repository: kvmani/kikuchiBandAnalyzer

# Kikuchi Band Analyzer

Kikuchi Band Analyzer is a research Python toolkit for measuring Kikuchi band widths from EBSD diffraction patterns. The main entry point is a YAML‑driven batch pipeline (`KikuchiBandWidthAutomator.py`) designed to run non‑interactively in normal mode and on a smaller/cropped dataset in debug mode.

This repo also contains utilities for exporting EBSD patterns to images (useful for machine‑learning workflows) and reconstructing processed images back into HDF5.

Supported EBSD scan sources are being unified behind package readers. EDAX/TSL
`.oh5`/`.h5` files are supported today, and HKL/Oxford `.ctf` metadata plus an
external pattern-image folder is now supported by the comparator reader layer
and by the band-width automator through direct CTF Euler-angle line simulation.
See [`docs/hkl_ctf_support.md`](docs/hkl_ctf_support.md).

## Documentation

The authoritative documentation is a Sphinx site under `docs/site`. It covers
installation, debug and normal workflows, TSL `.oh5`/`.h5` processing, HKL
`.ctf` plus pattern-folder processing, exports, tutorials, mathematical
formulations, developer standards, and generated API reference pages.

Build it locally with:

```bash
python -m sphinx -b html docs/site docs/site/_build/html
```

Then open `docs/site/_build/html/index.html`.

New in this repo version:
- Band-profile exports now include bandwidth search indices (`band_start_idx`, `band_end_idx`, `central_peak_idx`, `profile_length`) in both JSON and OH5/HDF5 outputs.
- A visualization-first **Automator GUI** is available for running the pipeline from YAML without freezing the UI.
- EBSD Comparator can overlay and compare exported `band_profile` vectors from Scan A/B.
- A dedicated **OH5 to ANG Exporter GUI** supports mapping OH5 scalar fields into ANG columns with sanity checks and live logging.
- A **Single Pattern Solver** can debug one EBSP from either OH5/H5 or CTF+pattern-folder input with YAML-configured phase, PC convention, detector geometry, simulated Kikuchi overlays, and a chosen `{111}` band profile.
- A **Unified Workflow GUI** combines editable YAML/default inputs, selectable live-indexed or acquisition-Euler line simulation, draggable-PC diagnostics, linked scientific maps with configurable scaling, live full-scan progress, and legacy-compatible ANG/OH5 exports. Indexed orientations are runtime-only; exported Euler angles remain unchanged.

Launch the unified application with an optional editable configuration:

```powershell
python -m kikuchiBandAnalyzer.workflow_gui --config configs\unified_workflow_da.yml
```

See [`docs/unified_workflow_gui.md`](docs/unified_workflow_gui.md) for a beginner-friendly guide covering the GUI objective, required inputs, full-scan run steps, result inspection, outputs, and the orientation-preservation policy.

## Single Pattern Solver

Use this before changing batch or GUI automation when debugging pattern center,
Euler convention, or HKL/Oxford versus EDAX/TSL detector geometry.

Render one configured pattern non-interactively:

```bash
python -m kikuchiBandAnalyzer.single_pattern_solver.solver --config configs/single_pattern_ctf.yml --json outputs/single_pattern_ctf/solution.json --png outputs/single_pattern_ctf/solution.png
```

Launch the live PC-adjustment GUI:

## Quickstart (run on included test data)

1. Install dependencies:

   ```bash
   pip install -r requirements.txt
   ```

2. (Optional) Disable interactive plots if you are on a headless machine:
   - Set `skip_display_EBSDmap: true` in `bandDetectorOptionsHcp.yml`.

3. Run the pipeline:

   ```bash
   python KikuchiBandWidthAutomator.py --config bandDetectorOptionsHcp.yml
   ```

   In PyCharm, you can instead open `KikuchiBandWidthAutomator.py` and click the green **Run** triangle (or right‑click the file → **Run**).

By default the script uses `bandDetectorOptionsHcp.yml`, which points to `testData/Test_Ti.oh5` and `testData/Test_Ti.ang`.

## Run on your own data

### 1) Prepare input files

Place a matching pair in the same folder (base name must match):

- `sample.oh5` (or `sample.h5`)
- `sample.ang`

For HKL/Oxford CTF input, use:

- `sample.ctf`
- a pattern folder containing one image per pixel

The code expects a common EDAX/TSL layout with patterns under `/<scan_name>/EBSD/Data/Pattern` (the scripts pick the first top‑level group that is not `Manufacturer` or `Version` and treat that as `<scan_name>`).

For CTF comparator workflows, configure the pattern folder under the `ctf`
section in `configs/ebsd_compare_config.yml`.

### Band-profile datasets (new)

When available, the pipeline writes the following additional datasets under `/<scan_name>/EBSD/Data/`:

- `band_profile`: `(nPixels, profile_len)` float32
- `central_line`: `(nPixels, 4)` float32
- `band_start_idx`, `band_end_idx`, `central_peak_idx`: `(nPixels,)` int32 (`-1` when unavailable)
- `profile_length`: `(nPixels,)` int32
- `band_valid`: `(nPixels,)` int8 (1 when a valid best-band profile is stored)

File: testData/DA.ang
# HEADER: Start
# TEM_PIXperUM          1.000000
# x-star                0.547204
# y-star                0.710997
# z-star                0.696374
# WorkingDistance       16.230000
# SampleTiltAngle       69.900002
# CameraElevationAngle  5.000000
# CameraAzimuthalAngle  0.000000
#
# Phase 1
# MaterialName  	Nickel
# Formula     	Ni
# Info		
# Symmetry              43
# PointGroupID          131
# LatticeConstants      3.560 3.560 3.560  90.000  90.000  90.000
# NumberFamilies        69
# hklFamilies   	 1 -1 -1 1 11.936152 1
# hklFamilies   	 0 -2  0 1 10.514876 1
# hklFamilies   	 0 -2  2 1 7.489179 1
# hklFamilies   	 1 -3 -1 1 6.273238 1
# hklFamilies   	 2 -2 -2 0 5.956645 0
# hklFamilies   	 0 -4  0 0 4.956584 0
# hklFamilies   	 1 -3 -3 0 4.425857 0
# hklFamilies   	 0 -4  2 0 4.271905 0
# hklFamilies   	 2 -4 -2 0 3.737260 0
# hklFamilies   	 1 -5 -1 0 3.423848 0
# hklFamilies   	 3 -3 -3 0 3.423848 0
# hklFamilies   	 0 -4  4 0 2.963146 0
# hklFamilies   	 1 -5 -3 0 2.768213 0
# hklFamilies   	 2 -4 -4 0 2.708809 0
# hklFamilies   	 0 -6  0 0 2.708809 0
# hklFamilies   	 0 -6  2 0 2.479068 0
# hklFamilies   	 3 -5 -3 0 2.335206 0
# hklFamilies   	 2 -6 -2 0 2.292190 0
# hklFamilies   	 4 -4 -4 0 2.124829 0
# hklFamilies   	 1 -5 -5 0 2.006490 0
# hklFamilies   	 1 -7 -1 0 2.006490 0
# hklFamilies   	 0 -6  4 0 1.975567 0
# hklFamilies   	 2 -6 -4 0 1.854753 0
# hklFamilies   	 1 -7 -3 0 1.766952 0
# hklFamilies   	 3 -5 -5 0 1.766952 0
# hklFamilies   	 0 -8  0 0 1.642427 0
# hklFamilies   	 3 -7 -3 0 1.578907 0
# hklFamilies   	 0 -8  2 0 1.558051 0
# hklFamilies   	 4 -6 -4 0 1.558051 0
# hklFamilies   	 0 -6  6 0 1.476123 0
# hklFamilies   	 2 -8 -2 0 1.476123 0
# hklFamilies   	 5 -5 -5 0 1.423998 0
# hklFamilies   	 1 -7 -5 0 1.423998 0
# hklFamilies   	 2 -6 -6 0 1.408157 0
# hklFamilies   	 0 -8  4 0 1.345813 0
# hklFamilies   	 1 -9 -1 0 1.300071 0
# hklFamilies   	 3 -7 -5 0 1.300071 0
# hklFamilies   	 2 -8 -4 0 1.285009 0
# hklFamilies   	 4 -6 -6 0 1.231948 0
# hklFamilies   	 1 -9 -3 0 1.196316 0
# hklFamilies   	 4 -8 -4 0 1.138211 0
# hklFamilies   	 3 -9 -3 0 1.104073 0
# hklFamilies   	 1 -7 -7 0 1.104073 0
# hklFamilies   	 5 -7 -5 0 1.104073 0
# hklFamilies   	 0 -8  6 0 1.094247 0
# hklFamilies   	 2 -8 -6 0 1.058645 0
# hklFamilies   	 3 -7 -7 0 1.032390 0
# hklFamilies   	 1 -9 -5 0 1.032390 0
# hklFamilies   	 6 -6 -6 0 1.023721 0
# hklFamilies   	 3 -9 -5 0 0.965601 0
# hklFamilies   	 4 -8 -6 0 0.958806 0
# hklFamilies   	 5 -7 -7 0 0.912034 0
# hklFamilies   	 0 -8  8 0 0.879436 0
# hklFamilies   	 5 -9 -5 0 0.861084 0
# hklFamilies   	 1 -9 -7 0 0.861084 0
# hklFamilies   	 2 -8 -8 0 0.855450 0
# hklFamilies   	 6 -8 -6 0 0.833125 0
# hklFamilies   	 3 -9 -7 0 0.816595 0
# hklFamilies   	 4 -8 -8 0 0.789438 0
# hklFamilies   	 7 -7 -7 0 0.773942 0
# hklFamilies   	 5 -9 -7 0 0.741021 0
# hklFamilies   	 1 -9 -9 0 0.708940 0
# hklFamilies   	 6 -8 -8 0 0.704986 0
# hklFamilies   	 3 -9 -9 0 0.680567 0
# hklFamilies   	 7 -9 -7 0 0.653385 0
# hklFamilies   	 5 -9 -9 0 0.628454 0
# hklFamilies   	 8 -8 -8 0 0.614170 0
# hklFamilies   	 7 -9 -9 0 0.561518 0
# hklFamilies   	 9 -9 -9 0 0.477942 0
# GRID: SqrGrid
# XSTEP: 0.800000
# YSTEP: 0.800000
# NCOLS_ODD: 6
# NCOLS_EVEN: 6
# NROWS: 7
#
# OPERATOR: 	
#
# SAMPLEID: 	
#
# SCANID: 	
#
# VERSION 7
# NOTES: Start
# Version 1: phi1, PHI, phi2, x, y, iq (x*=0.1 & y*=0.1)
# Version 2: phi1, PHI, phi2, x, y, iq, ci
# Version 3: phi1, PHI, phi2, x, y, iq, ci, phase
# Version 4: phi1, PHI, phi2, x, y, iq, ci, phase, sem
# Version 5: phi1, PHI, phi2, x, y, iq, ci, phase, sem, fit
# Version 6: phi1, PHI, phi2, x, y, iq, ci, phase, sem, fit, PRIAS Bottom Strip, PRIAS Center Square, PRIAS Top Strip, Custom Value
# Version 7: phi1, PHI, phi2, x, y, iq, ci, phase, sem, fit. PRIAS, Custom, EDS and CMV values included if valid
# Phase index: 0 for single phase, starting at 1 for multiphase
# CMV = Correlative Microscopy value
# EDS = cumulative counts over a specific range of energies
# SEM = any external detector signal but usually the secondary electron detector signal
# NOTES: End
# COLUMN_COUNT: 13
# COLUMN_HEADERS: phi1, PHI, phi2, x, y, IQ, CI, Phase index, SEM, Fit, PRIAS Bottom Strip, PRIAS Center Square, PRIAS Top Strip
# COLUMN_UNITS: radians, radians, radians, microns, microns, , , , , degrees, , , 
# COLUMN_NOTES: Start
# Column 1: phi1 [radians]
# Column 2: PHI [radians]
# Column 3: phi2 [radians]
# Column 4: x [microns]
# Column 5: y [microns]
# Column 6: IQ
# Column 7: CI
# Column 8: Phase index
# Column 9: SEM
# Column 10: Fit [degrees]
# Column 11: PRIAS Bottom Strip
# Column 12: PRIAS Center Square
# Column 13: PRIAS Top Strip
# COLUMN_NOTES: End
# HEADER: End
  0.75753   1.37473   0.56503      0.00000      0.00000 12176.6  0.929  0  21747  0.586 1463.546875 2009.897949 1347.797363
  2.45333   1.01488   2.91150      0.80000      0.00000 12219.5  0.929  0  24045  0.619 1466.340820 2018.684937 1351.685791
  0.75863   1.37389   0.56476      1.60000      0.00000 12217.5  0.929  0  24006  0.558 1465.858765 2025.615479 1349.947510
  4.95514   1.19790   4.87537      2.40000      0.00000 11446.9  0.911  0  22362  0.510 1396.646240 1976.733276 1376.411499
  4.95943   1.19892   4.87231      3.20000      0.00000 11709.1  0.964  0  22013  0.611 1375.410645 1979.424561 1381.661011
  4.96371   1.19803   4.87062      4.00000      0.00000 11736.8  0.982  0  22575  0.551 1384.863159 1985.841797 1382.209717
  0.75763   1.37411   0.56526      0.00000      0.80000 11923.4  0.929  0  25368  0.585 1475.855469 2022.726563 1348.806152
  0.76121   1.37521   0.56601      0.80000      0.80000 12072.1  0.929  0  21901  0.577 1460.399780 2045.326538 1352.558350
  3.86023   1.44831   5.56686      1.60000      0.80000 11284.2  0.929  0  23945  0.737 1458.586426 2146.093018 1371.231934
  3.86217   1.44596   5.56856      2.40000      0.80000 11193.3  0.929  0  21681  0.542 1434.139038 2098.457275 1387.447632
  4.96523   1.19734   4.87476      3.20000      0.80000 11645.0  0.982  0  24020  0.561 1368.531738 2001.998413 1376.491577
  0.53521   0.61731   0.33184      4.00000      0.80000 8660.4  0.911  0  23867  0.684 1322.279907 2160.564453 1418.092163
  2.92200   2.81403   5.71380      0.00000      1.60000 10684.3  0.929  0  23045  0.328 1405.018921 1951.700439 1372.411865
  2.94005   2.81293   5.72947      0.80000      1.60000 10384.5  0.554  0  22594  0.891 1426.885742 2076.688721 1364.650024
  1.53067   1.46387   6.08396      1.60000      1.60000 10810.7  0.929  0  21922  0.542 1430.034180 2077.508057 1389.543457
  5.32943   2.28225   2.98866      2.40000      1.60000 11569.5  0.929  0  21977  0.652 1450.408936 2146.211426 1383.337524
  3.86065   1.44630   5.56609      3.20000      1.60000 8858.6  0.554  0  22067  0.845 1394.627808 2147.457031 1407.241333
  5.52818   1.77035   4.11882      4.00000      1.60000 10630.5  0.929  0  21942  0.696 1374.936401 2221.274902 1383.645874
  2.92886   2.81372   5.70941      0.00000      2.40000 10854.2  0.821  0  22939  0.574 1415.669556 1874.876343 1376.511108
  2.91650   2.80908   5.70341      0.80000      2.40000 10925.3  0.929  0  22077  0.755 1392.640625 1959.767822 1382.154175
  1.53157   1.46545   6.07971      1.60000      2.40000 10916.1  0.929  0  22001  0.565 1436.690063 2040.063721 1390.503662
  1.52565   1.46228   6.08381      2.40000      2.40000 10666.2  0.821  0  22888  0.619 1426.561523 2060.011230 1390.414551
  3.67683   2.50788   5.94905      3.20000      2.40000 10340.8  0.982  0  22383  0.615 1398.240967 2211.074219 1365.442383
  3.67169   2.51918   5.93631      4.00000      2.40000 10797.9  0.929  0  22131  0.677 1371.134033 2192.259277 1377.796997
  2.92715   2.80903   5.70641      0.00000      3.20000 10775.4  0.554  0  23163  0.815 1413.496948 1869.020752 1379.016968
  2.72214   1.58967   2.43291      0.80000      3.20000 11342.9  0.929  0  21854  0.678 1368.809204 2176.741455 1406.120361
  4.66762   1.67306   3.34279      1.60000      3.20000 10723.6  0.929  0  24147  0.526 1428.091187 2051.362793 1390.782471
  3.30268   2.15895   6.04490      2.40000      3.20000 10623.6  0.982  0  22808  0.490 1431.361450 1821.970459 1393.718994
  5.00537   1.76688   3.74240      3.20000      3.20000 11066.8  0.982  0  22382  0.473 1435.816650 1778.516113 1382.220093
  3.66679   2.51321   5.93592      4.00000      3.20000 10462.4  0.911  0  21893  0.580 1378.536011 2167.572510 1374.495361
 12.56637  12.56637  12.56637      0.00000      4.00000   -1.0 -2.000 -1     -1  0.000  0.000000  0.000000  0.000000
 12.56637  12.56637  12.56637      0.80000      4.00000   -1.0 -2.000 -1     -1  0.000  0.000000  0.000000  0.000000
 12.56637  12.56637  12.56637      1.60000      4.00000   -1.0 -2.000 -1     -1  0.000  0.000000  0.000000  0.000000
 12.56637  12.56637  12.56637      2.40000      4.00000   -1.0 -2.000 -1     -1  0.000  0.000000  0.000000  0.000000
 12.56637  12.56637  12.56637      3.20000      4.00000   -1.0 -2.000 -1     -1  0.000  0.000000  0.000000  0.000000
 12.56637  12.56637  12.56637      4.00000      4.00000   -1.0 -2.000 -1     -1  0.000  0.000000  0.000000  0.000000

File: testData/Pink100.ang
# HEADER: Start
# TEM_PIXperUM          1.000000
# x-star                0.547143
# y-star                0.706642
# z-star                0.695943
# WorkingDistance       16.370001
# SampleTiltAngle       69.900002
# CameraElevationAngle  5.000000
# CameraAzimuthalAngle  0.000000
#
# Phase 1
# MaterialName  	Titanium (Alpha)
# Formula     	Ti
# Info		
# Symmetry              62
# PointGroupID          126
# LatticeConstants      2.950 2.950 4.680  90.000  90.000 120.000
# NumberFamilies        8
# hklFamilies   	 1  0  0 1 0.000000 1
# hklFamilies   	 0  0  2 1 0.000000 1
# hklFamilies   	 1  0  1 1 0.000000 1
# hklFamilies   	 1  0  2 1 0.000000 1
# hklFamilies   	 1  1  0 1 0.000000 1
# hklFamilies   	 1  0  3 1 0.000000 1
# hklFamilies   	 1  1  2 1 0.000000 1
# hklFamilies   	 2  0  1 1 0.000000 1
# GRID: SqrGrid
# XSTEP: 0.100000
# YSTEP: 0.100000
# NCOLS_ODD: 11
# NCOLS_EVEN: 11
# NROWS: 11
#
# OPERATOR: 	
#
# SAMPLEID: 	
#
# SCANID: 	
#
# VERSION 7
# NOTES: Start
# Version 1: phi1, PHI, phi2, x, y, iq (x*=0.1 & y*=0.1)
# Version 2: phi1, PHI, phi2, x, y, iq, ci
# Version 3: phi1, PHI, phi2, x, y, iq, ci, phase
# Version 4: phi1, PHI, phi2, x, y, iq, ci, phase, sem
# Version 5: phi1, PHI, phi2, x, y, iq, ci, phase, sem, fit
# Version 6: phi1, PHI, phi2, x, y, iq, ci, phase, sem, fit, PRIAS Bottom Strip, PRIAS Center Square, PRIAS Top Strip, Custom Value
# Version 7: phi1, PHI, phi2, x, y, iq, ci, phase, sem, fit. PRIAS, Custom, EDS and CMV values included if valid
# Phase index: 0 for single phase, starting at 1 for multiphase
# CMV = Correlative Microscopy value
# EDS = cumulative counts over a specific range of energies
# SEM = any external detector signal but usually the secondary electron detector signal
# NOTES: End
# COLUMN_COUNT: 13
# COLUMN_HEADERS: phi1, PHI, phi2, x, y, IQ, CI, Phase index, SEM, Fit, PRIAS Bottom Strip, PRIAS Center Square, PRIAS Top Strip
# COLUMN_UNITS: radians, radians, radians, microns, microns, , , , , degrees, , , 
# COLUMN_NOTES: Start
# Column 1: phi1 [radians]
# Column 2: PHI [radians]
# Column 3: phi2 [radians]
# Column 4: x [microns]
# Column 5: y [microns]
# Column 6: IQ
# Column 7: CI
# Column 8: Phase index
# Column 9: SEM
# Column 10: Fit [degrees]
# Column 11: PRIAS Bottom Strip
# Column 12: PRIAS Center Square
# Column 13: PRIAS Top Strip
# COLUMN_NOTES: End
# HEADER: End
  3.48453   2.68469   4.31216      0.00000      0.00000 10332.8  0.829  0  21984  0.806 1270.830078 1926.543457 1308.539185
  3.47385   2.68699   4.30207      0.10000      0.00000 10226.3  0.886  0  21803  0.713 1267.267944 1921.542725 1307.658936
  3.48002   2.69319   4.30515      0.20000      0.00000 10151.9  0.886  0  21917  0.718 1262.769775 1909.568359 1304.593384
  0.33252   0.44889   3.03964      0.30000      0.00000 9961.9  0.914  0  21917  0.711 1264.097412 1910.435547 1307.141846
  0.33252   0.44888   3.03965      0.40000      0.00000 10085.9  0.914  0  22084  0.711 1266.648071 1900.164673 1309.438599
  0.33771   0.45005   3.03728      0.50000      0.00000 10154.2  0.886  0  21776  0.905 1267.392456 1894.361938 1306.999634
  0.34068   0.45031   3.03582      0.60000      0.00000 10223.7  0.886  0  24268  0.764 1255.053955 1882.176636 1304.600464
  0.33983   0.45301   3.03944      0.70000      0.00000 10117.8  0.886  0  21715  0.711 1261.850342 1886.622681 1306.852905
  0.33712   0.44903   3.04720      0.80000      0.00000 10075.1  0.857  0  24079  0.737 1251.208984 1878.026855 1305.598999
  0.33042   0.44621   3.06089      0.90000      0.00000 10054.9  0.886  0  21714  0.784 1246.908081 1870.625610 1301.421021
  0.33183   0.44697   3.06418      1.00000      0.00000 9901.6  0.800  0  21896  0.657 1247.166138 1874.519531 1301.522705
  3.48454   2.68469   4.31217      0.00000      0.10000 10418.4  0.829  0  21897  0.806 1276.144775 1916.775391 1309.944580
  3.47543   2.68816   4.30586      0.10000      0.10000 10222.5  0.886  0  24236  0.681 1277.046631 1912.208130 1307.601196
  0.33242   0.44969   3.03031      0.20000      0.10000 9823.5  0.857  0  21764  0.662 1276.294678 1914.193237 1312.412354
  0.33253   0.44890   3.03963      0.30000      0.10000 10197.2  0.886  0  21805  0.850 1276.938354 1906.793579 1308.710815
  0.33510   0.44828   3.03740      0.40000      0.10000 10192.8  0.914  0  21864  0.920 1277.138184 1898.771973 1307.556396
  0.33478   0.44799   3.04266      0.50000      0.10000 10241.0  0.886  0  21849  0.819 1266.616211 1890.858032 1307.513794
  0.33633   0.44774   3.04018      0.60000      0.10000 10233.2  0.914  0  21875  0.818 1262.063354 1888.952515 1307.578125
  0.33984   0.45302   3.03942      0.70000      0.10000 10182.7  0.886  0  21623  0.711 1259.196411 1875.992310 1308.308594
  0.33044   0.44622   3.06087      0.80000      0.10000 9845.8  0.857  0  24165  0.687 1252.461426 1881.810059 1301.400757
  0.33233   0.44600   3.06297      0.90000      0.10000 10024.8  0.714  0  21780  0.609 1249.553101 1864.101685 1302.279419
  3.46747   2.69522   4.25972      1.00000      0.10000 9973.5  0.886  0  21712  0.713 1250.858032 1883.478760 1301.123291
  3.48369   2.68441   4.31123      0.00000      0.20000 10460.7  0.829  0  21858  0.804 1278.005859 1907.660889 1309.564575
  3.47292   2.68505   4.29981      0.10000      0.20000 10382.1  0.886  0  21993  0.728 1281.009888 1914.912354 1311.948608
  3.47252   2.68996   4.29939      0.20000      0.20000 10235.6  0.886  0  21774  0.773 1281.004761 1907.926758 1310.213623
  0.33255   0.44890   3.03961      0.30000      0.20000 10126.6  0.914  0  21809  0.711 1278.972656 1895.053223 1309.453857
  0.33597   0.45025   3.03992      0.40000      0.20000 10305.3  0.914  0  21861  1.002 1287.536255 1897.859863 1309.967896
  0.33513   0.45019   3.04564      0.50000      0.20000 10235.5  0.886  0  21780  0.853 1284.996216 1893.982544 1308.817261
  0.33513   0.45018   3.04565      0.60000      0.20000 10255.7  0.886  0  21834  0.853 1278.923218 1893.060059 1309.813477
  0.33586   0.45192   3.04658      0.70000      0.20000 10161.6  0.857  0  24230  0.716 1262.495361 1883.618286 1307.113281
  0.33914   0.45167   3.04090      0.80000      0.20000 9739.5  0.886  0  21603  0.711 1262.449219 1875.419312 1304.081421
  0.33045   0.44621   3.06086      0.90000      0.20000 9807.6  0.886  0  21688  0.589 1256.140625 1887.799561 1303.577515
  0.33378   0.44839   3.06349      1.00000      0.20000 9709.4  0.886  0  21669  0.602 1251.746704 1891.561279 1301.916504
  3.47293   2.68503   4.29983      0.00000      0.30000 10347.6  0.886  0  21921  0.729 1287.732178 1925.237793 1314.524536
  3.47389   2.68698   4.30212      0.10000      0.30000 10402.0  0.886  0  21788  0.766 1284.188599 1916.464478 1311.136963
  0.33561   0.45172   3.02961      0.20000      0.30000 10278.5  0.886  0  21987  0.809 1286.772705 1906.518066 1310.097168
  0.32854   0.45006   3.03799      0.30000      0.30000 10116.8  0.886  0  21911  0.976 1295.129028 1906.388062 1310.960327
  0.33598   0.45026   3.03990      0.40000      0.30000 10376.5  0.914  0  21746  1.002 1288.556763 1887.998901 1311.110962
  0.33858   0.45164   3.03980      0.50000      0.30000 10076.0  0.886  0  21853  0.844 1287.003052 1887.194702 1311.057129
  3.48106   2.69016   4.29049      0.60000      0.30000 10250.3  0.771  0  21803  0.980 1284.251465 1884.635254 1311.286133
  0.33224   0.44931   3.04529      0.70000      0.30000 10094.7  0.886  0  24207  0.918 1272.791504 1885.916748 1308.691040
  0.33200   0.44953   3.05731      0.80000      0.30000 9967.4  0.857  0  24273  0.781 1258.048218 1873.901855 1306.224731
  0.33115   0.44974   3.06989      0.90000      0.30000 9893.3  0.886  0  21730  0.696 1266.204346 1864.500244 1306.208984
  0.32917   0.44813   3.07092      1.00000      0.30000 10008.7  0.886  0  21612  0.811 1259.497559 1877.432007 1302.294312
  3.46709   2.68392   4.29450      0.00000      0.40000 10456.8  0.886  0  21962  0.705 1291.293579 1926.239136 1314.455200
  3.47391   2.68697   4.30214      0.10000      0.40000 10357.7  0.886  0  22044  0.767 1291.661133 1914.933838 1312.085083
  0.33257   0.44892   3.03957      0.20000      0.40000 10300.7  0.914  0  22051  0.928 1288.379761 1892.419434 1311.617920
  0.33257   0.44891   3.03958      0.30000      0.40000 10376.0  0.914  0  21763  0.928 1288.215454 1896.049072 1311.757324
  0.33624   0.45141   3.04056      0.40000      0.40000 10309.5  0.914  0  21657  0.998 1289.657471 1895.599731 1312.023560
  0.33393   0.44927   3.04425      0.50000      0.40000 10126.3  0.914  0  21678  0.960 1288.528320 1890.802979 1311.491333
  3.47842   2.69249   4.28910      0.60000      0.40000 10131.5  0.886  0  21769  0.968 1285.935425 1891.229614 1311.795288
  3.47819   2.68901   4.28475      0.70000      0.40000 10120.4  0.857  0  24164  0.676 1270.579956 1888.037842 1309.932373
  0.32994   0.44651   3.05610      0.80000      0.40000 9995.9  0.857  0  21698  0.665 1260.610352 1896.777344 1302.912476
  0.33030   0.45005   3.06387      0.90000      0.40000 10013.8  0.714  0  21824  0.671 1262.208984 1890.212891 1303.711792
  0.33073   0.44743   3.06521      1.00000      0.40000 10140.8  0.886  0  22007  0.600 1263.932861 1893.489502 1303.460815
  3.46710   2.68392   4.29451      0.00000      0.50000 10327.1  0.886  0  21814  0.725 1299.564331 1916.040283 1314.632202
  0.33051   0.45171   3.03104      0.10000      0.50000 10341.3  0.886  0  22085  0.774 1291.632690 1920.025391 1313.881104
  0.32719   0.45254   3.03777      0.20000      0.50000 10086.0  0.886  0  21869  0.824 1299.124390 1909.244751 1313.545044
  0.33259   0.44891   3.03956      0.30000      0.50000 10282.1  0.914  0  21878  0.789 1295.447388 1890.573608 1312.767822
  0.33339   0.45183   3.04768      0.40000      0.50000 10291.7  0.914  0  21886  0.842 1280.925903 1883.561890 1309.847290
  0.33226   0.44933   3.04525      0.50000      0.50000 10233.6  0.914  0  21660  1.055 1277.641602 1881.946289 1310.241211
  0.33465   0.45441   3.04621      0.60000      0.50000 10040.4  0.886  0  24125  0.773 1279.570801 1889.593750 1309.496704
  0.33524   0.45344   3.04793      0.70000      0.50000 10013.8  0.857  0  21601  0.686 1261.004395 1892.085327 1305.431519
  0.33588   0.44721   3.04965      0.80000      0.50000 9928.9  0.886  0  21667  0.696 1261.480103 1882.359497 1306.003662
  0.33032   0.45006   3.06386      0.90000      0.50000 9991.3  0.714  0  21896  0.671 1268.806274 1894.904907 1306.378052
  0.33032   0.45005   3.06386      1.00000      0.50000 10130.3  0.886  0  21739  0.802 1270.082397 1895.339355 1306.775391
  3.47839   2.68353   4.30656      0.00000      0.60000 10586.3  0.829  0  21952  0.791 1301.753662 1923.665771 1313.600220
  3.47393   2.68696   4.30217      0.10000      0.60000 10447.1  0.886  0  21819  0.767 1299.290405 1916.824585 1312.891846
  3.46457   2.68855   4.29049      0.20000      0.60000 9498.0  0.886  0  21834  0.848 1307.811401 1916.621704 1317.506226
  0.33260   0.44891   3.03954      0.30000      0.60000 9859.7  0.886  0  21938  0.851 1306.541870 1893.771240 1312.994873
  0.33602   0.45027   3.03986      0.40000      0.60000 9841.3  0.914  0  21606  1.003 1297.310059 1900.997437 1309.988281
  3.47844   2.69248   4.28913      0.50000      0.60000 10201.6  0.886  0  21903  0.969 1277.260986 1890.637817 1308.405884
  3.47424   2.69211   4.28529      0.60000      0.60000 9983.2  0.886  0  24056  0.920 1274.481689 1892.442749 1308.239868
  0.33296   0.45542   3.04910      0.70000      0.60000 10063.2  0.857  0  21583  0.752 1261.571533 1890.687134 1307.555664
  0.33318   0.45035   3.05221      0.80000      0.60000 9992.8  0.857  0  21724  0.750 1266.545654 1886.037354 1308.217529
  0.33033   0.45006   3.06384      0.90000      0.60000 10117.5  0.886  0  21914  0.802 1275.319580 1892.555298 1311.020508
  3.46571   2.69431   4.25854      1.00000      0.60000 10127.3  0.886  0  21244  0.716 1279.307373 1894.018311 1306.752197
  3.47971   2.68311   4.30639      0.00000      0.70000 10709.1  0.829  0  21771  0.808 1302.194580 1923.987915 1314.802002
  3.46786   2.68325   4.29421      0.10000      0.70000 10497.9  0.886  0  21734  0.716 1302.656250 1923.024048 1314.939941
  3.46571   2.69083   4.29188      0.20000      0.70000 10346.3  0.886  0  21562  0.746 1295.336914 1905.160278 1314.366089
  0.32680   0.45038   3.04464      0.30000      0.70000 10179.5  0.914  0  21738  0.876 1294.859497 1906.898315 1314.157959
  0.33486   0.44801   3.04255      0.40000      0.70000 10183.9  0.886  0  21739  0.819 1281.247314 1901.833496 1311.030884
  3.47683   2.69343   4.28797      0.50000      0.70000 10176.4  0.914  0  21661  0.966 1274.551270 1903.140869 1308.578369
  3.47634   2.68699   4.28408      0.60000      0.70000 10158.8  0.886  0  21468  0.772 1267.609009 1900.148315 1306.694458
  3.47463   2.68598   4.28117      0.70000      0.70000 10126.1  0.886  0  21521  0.762 1265.826904 1899.918213 1305.807861
  0.33320   0.45036   3.05219      0.80000      0.70000 10122.6  0.857  0  21737  0.750 1272.482056 1893.822144 1308.426880
  0.33035   0.45006   3.06382      0.90000      0.70000 10131.6  0.886  0  21643  0.701 1276.789673 1887.445313 1308.183960
  3.47121   2.69389   4.26422      1.00000      0.70000 10154.0  0.886  0  21528  0.743 1283.301147 1888.078491 1308.341919
  3.47738   2.68132   4.30498      0.00000      0.80000 10685.4  0.829  0  21854  0.858 1303.237061 1919.259521 1317.304443
  3.46715   2.68392   4.29456      0.10000      0.80000 10609.4  0.886  0  21575  0.700 1297.056885 1917.326172 1314.698242
  3.46421   2.68794   4.29312      0.20000      0.80000 10421.4  0.886  0  21787  0.632 1299.470337 1913.198242 1316.308960
  0.32682   0.45038   3.04463      0.30000      0.80000 10184.0  0.914  0  21725  0.741 1292.628418 1904.737915 1311.755127
  0.33026   0.45174   3.04491      0.40000      0.80000 10112.5  0.886  0  23980  0.787 1284.631836 1909.362183 1311.197998
  3.47684   2.69343   4.28798      0.50000      0.80000 10152.4  0.914  0  21534  0.967 1275.274048 1907.440674 1308.528198
  3.47426   2.69210   4.28532      0.60000      0.80000 9978.5  0.914  0  21720  1.053 1271.352661 1906.167969 1307.319214
  0.33469   0.45441   3.04617      0.70000      0.80000 10225.6  0.857  0  21667  0.744 1270.648438 1891.082642 1305.743164
  0.33594   0.45193   3.04649      0.80000      0.80000 10194.3  0.857  0  21692  0.740 1274.994873 1893.446655 1308.453857
  0.32796   0.44686   3.06300      0.90000      0.80000 10113.1  0.886  0  24113  0.648 1284.417603 1885.868774 1308.911377
  0.33036   0.45006   3.06381      1.00000      0.80000 10170.3  0.886  0  21652  0.802 1287.651978 1884.932861 1307.543213
  0.32636   0.45580   3.03338      0.00000      0.90000 10167.9  0.886  0  21602  0.678 1298.434937 1897.691406 1313.789551
  3.46716   2.68391   4.29457      0.10000      0.90000 10590.8  0.886  0  21710  0.700 1297.757324 1917.188110 1316.308350
  0.31897   0.45244   3.04241      0.20000      0.90000 10381.1  0.886  0  21707  0.678 1288.823853 1902.898315 1313.199097
  0.32349   0.45006   3.03936      0.30000      0.90000 10248.8  0.857  0  24031  0.731 1288.223755 1899.833374 1311.727051
  0.33028   0.45174   3.04490      0.40000      0.90000 10188.3  0.914  0  21694  0.940 1280.084229 1898.883179 1310.129028
  0.32908   0.44949   3.04764      0.50000      0.90000 10138.5  0.914  0  21742  0.905 1272.381958 1897.769165 1308.631836
  3.47439   2.68989   4.28211      0.60000      0.90000 10171.1  0.914  0  21715  0.917 1276.012573 1901.412598 1307.156250
  3.47466   2.68597   4.28121      0.70000      0.90000 10154.6  0.857  0  21462  0.793 1279.357422 1896.215332 1306.692383
  3.47670   2.69195   4.28118      0.80000      0.90000 10176.8  0.857  0  21683  0.788 1285.252808 1888.923584 1309.035522
  0.32797   0.44686   3.06298      0.90000      0.90000 10030.8  0.886  0  21669  0.791 1292.120850 1892.830811 1307.761108
  3.46432   2.69394   4.25739      1.00000      0.90000 10213.5  0.886  0  23934  0.600 1287.620239 1900.596313 1308.212524
 12.56637  12.56637  12.56637      0.00000      1.00000    0.0 -2.000  0      0  0.000  0.000000  0.000000  0.000000
 12.56637  12.56637  12.56637      0.10000      1.00000    0.0 -2.000  0      0  0.000  0.000000  0.000000  0.000000
 12.56637  12.56637  12.56637      0.20000      1.00000    0.0 -2.000  0      0  0.000  0.000000  0.000000  0.000000
 12.56637  12.56637  12.56637      0.30000      1.00000    0.0 -2.000  0      0  0.000  0.000000  0.000000  0.000000
 12.56637  12.56637  12.56637      0.40000      1.00000    0.0 -2.000  0      0  0.000  0.000000  0.000000  0.000000
 12.56637  12.56637  12.56637      0.50000      1.00000    0.0 -2.000  0      0  0.000  0.000000  0.000000  0.000000
 12.56637  12.56637  12.56637      0.60000      1.00000    0.0 -2.000  0      0  0.000  0.000000  0.000000  0.000000
 12.56637  12.56637  12.56637      0.70000      1.00000    0.0 -2.000  0      0  0.000  0.000000  0.000000  0.000000
 12.56637  12.56637  12.56637      0.80000      1.00000    0.0 -2.000  0      0  0.000  0.000000  0.000000  0.000000
 12.56637  12.56637  12.56637      0.90000      1.00000    0.0 -2.000  0      0  0.000  0.000000  0.000000  0.000000
 12.56637  12.56637  12.56637      1.00000      1.00000    0.0 -2.000  0      0  0.000  0.000000  0.000000  0.000000
